Repository: Ameyanagi/crowpeas

# crowpeas

## EXAFS Fitting using Neural Networks

Crowpeas is a Python package for Extended X-ray Absorption Fine Structure (EXAFS) fitting using neural networks. It provides tools to generate synthetic spectral data, train various neural network models, and make predictions on experimental data.

### 1. Generate a Configuration File

```bash
crowpeas -g
```

This will create a `config.toml` file and a `Pt_feff0001.dat` file in your current directory.

### 3. Make Predictions on Experimental Data

```bash
crowpeas -e config.toml
```

File: exp_data/Au/Aufoil.chik (part 1 of 2)
# XDI/1.0 Athena/0.9.26
# Element.edge:                  L3
# Element.symbol:                Au
# Column.1:                      k inverse Angstrom
# Column.2:                      chi
# Column.3:                      chik
# Column.4:                      chik2
# Column.5:                      chik3
# Column.6:                      window
# Column.7:                      energy
# Athena.e0:                     11919
# Athena.eshift:                 2
# Athena.rbkg:                   1.2
# Athena.importance:             1
# Athena.standard:               None
# Athena.bkg_kweight:            2
# Athena.edge_step:              1.9762267
# Athena.fixed_step:             no
# Athena.pre_edge_range:         -194.500 -52.500
# Athena.pre_edge_line:          7.035453 - 0.000538987 * E
# Athena.normalization_range:    150 1774.900
# Athena.post_edge_polynomial:   21.995501 - 0.00236237 * E + 6.15864016e-008 * E^2 + 0 * E^3
# Athena.spline_range_energy:    0.000 1744.100
# Athena.clamps:                 0 24
# Athena.spline_range_k:         0.000 21.396
# Athena.kweight:                2
# Athena.window:                 hanning
# Athena.phase_correction:       no
# Athena.k_range:                2 12
# Athena.dk:                     2
# Athena.r_range:                1 3
# Athena.dr:                     0.0
# Athena.window:                 hanning
# Athena.plot_multiplier:        1
# Athena.y_offset:               0
# ///
#------------------------
#  k chi chik chik2 chik3 win energy
  0.0000000      -0.21351560       -0.0000000       -0.0000000       -0.0000000        0.0000000        11919.000
  0.50000000E-01  -0.21631129      -0.10815565E-01  -0.54077823E-03  -0.27038911E-04    0.0000000        11919.010
  0.10000000      -0.21910698      -0.21910698E-01  -0.21910698E-02  -0.21910698E-03    0.0000000        11919.038
  0.15000000      -0.22190268      -0.33285401E-01  -0.49928102E-02  -0.74892153E-03    0.0000000        11919.086
  0.20000000      -0.22469837      -0.44939673E-01  -0.89879347E-02  -0.17975869E-02    0.0000000        11919.152
  0.25000000      -0.22749406      -0.56873515E-01  -0.14218379E-01  -0.35545947E-02    0.0000000        11919.238
  0.30000000      -0.23028975      -0.69086925E-01  -0.20726078E-01  -0.62178233E-02    0.0000000        11919.343
  0.35000000      -0.23308544      -0.81579905E-01  -0.28552967E-01  -0.99935384E-02    0.0000000        11919.467
  0.40000000      -0.23588113      -0.94352454E-01  -0.37740982E-01  -0.15096393E-01    0.0000000        11919.610
  0.45000000      -0.23867683      -0.10740457      -0.48332057E-01  -0.21749426E-01    0.0000000        11919.772
  0.50000000      -0.24147252      -0.12073626      -0.60368130E-01  -0.30184065E-01    0.0000000        11919.952
  0.55000000      -0.22247987      -0.12236393      -0.67300162E-01  -0.37015089E-01    0.0000000        11920.153
  0.60000000      -0.18649656      -0.11189793      -0.67138761E-01  -0.40283257E-01    0.0000000        11920.372
  0.65000000      -0.15051324      -0.97833607E-01  -0.63591844E-01  -0.41334699E-01    0.0000000        11920.610
  0.70000000      -0.11452992      -0.80170947E-01  -0.56119663E-01  -0.39283764E-01    0.0000000        11920.867
  0.75000000      -0.84539987E-01  -0.63404990E-01  -0.47553742E-01  -0.35665307E-01    0.0000000        11921.143
  0.80000000      -0.57977375E-01  -0.46381900E-01  -0.37105520E-01  -0.29684416E-01    0.0000000        11921.438
  0.85000000      -0.31414764E-01  -0.26702549E-01  -0.22697167E-01  -0.19292592E-01    0.0000000        11921.753
  0.90000000      -0.75427563E-02  -0.67884807E-02  -0.61096326E-02  -0.54986693E-02    0.0000000        11922.086
  0.95000000       0.11147107E-01   0.10589752E-01   0.10060264E-01   0.95572511E-02    0.0000000        11922.439
  1.0000000       0.29836971E-01   0.29836971E-01   0.29836971E-01   0.29836971E-01    0.0000000        11922.810
  1.0500000       0.43990996E-01   0.46190546E-01   0.48500073E-01   0.50925077E-01   0.15413321E-02    11923.201
  1.1000000       0.51468297E-01   0.56615126E-01   0.62276639E-01   0.68504303E-01   0.61558254E-02    11923.610
  1.1500000       0.55097165E-01   0.63361739E-01   0.72866000E-01   0.83795900E-01   0.13815030E-01    11924.039
  1.2000000       0.55203373E-01   0.66244048E-01   0.79492857E-01   0.95391429E-01   0.24471725E-01    11924.486
  1.2500000       0.52544602E-01   0.65680753E-01   0.82100941E-01   0.10262618       0.38060207E-01    11924.953
  1.3000000       0.47760398E-01   0.62088517E-01   0.80715073E-01   0.10492959       0.54496700E-01    11925.439
  1.3500000       0.41385783E-01   0.55870807E-01   0.75425589E-01   0.10182455       0.73679868E-01    11925.944
  1.4000000       0.33657034E-01   0.47119847E-01   0.65967786E-01   0.92354900E-01   0.95491438E-01    11926.468
  1.4500000       0.26142739E-01   0.37906972E-01   0.54965109E-01   0.79699408E-01   0.11979694        11927.010
  1.5000000       0.20749186E-01   0.31123779E-01   0.46685668E-01   0.70028502E-01   0.14644651        11927.572
  1.5500000       0.16276398E-01   0.25228417E-01   0.39104046E-01   0.60611271E-01   0.17527586        11928.153
  1.6000000       0.12390507E-01   0.19824812E-01   0.31719699E-01   0.50751518E-01   0.20610724        11928.754
  1.6500000       0.97645846E-02   0.16111565E-01   0.26584082E-01   0.43863735E-01   0.23875057        11929.373
  1.7000000       0.84630566E-02   0.14387196E-01   0.24458234E-01   0.41578997E-01   0.27300458        11930.011
  1.7500000       0.88563621E-02   0.15498634E-01   0.27122609E-01   0.47464565E-01   0.30865809        11930.668
  1.8000000       0.72935058E-02   0.13128310E-01   0.23630959E-01   0.42535726E-01   0.34549129        11931.344
  1.8500000       0.34163990E-02   0.63203381E-02   0.11692625E-01   0.21631357E-01   0.38327709        11932.040
  1.9000000       0.37783028E-03   0.71787753E-03   0.13639673E-02   0.25915379E-02   0.42178252        11932.754
  1.9500000      -0.48128074E-02  -0.93849744E-02  -0.18300700E-01  -0.35686365E-01   0.46077019        11933.487
  2.0000000      -0.11680730E-01  -0.23361461E-01  -0.46722921E-01  -0.93445842E-01   0.49999973        11934.240
  2.0500000      -0.18520201E-01  -0.37966412E-01  -0.77831144E-01  -0.15955385       0.53922926        11935.011
  2.1000000      -0.24296892E-01  -0.51023473E-01  -0.10714929      -0.22501352       0.57821693        11935.802
  2.1500000      -0.29687014E-01  -0.63827080E-01  -0.13722822      -0.29504068       0.61672237        11936.612
  2.2000000      -0.33054137E-01  -0.72719102E-01  -0.15998202      -0.35196045       0.65450818        11937.440
  2.2500000      -0.35117823E-01  -0.79015101E-01  -0.17778398      -0.40001395       0.69134140        11938.288
  2.3000000      -0.37201929E-01  -0.85564437E-01  -0.19679821      -0.45263587       0.72699493        11939.155
  2.3500000      -0.37033623E-01  -0.87029014E-01  -0.20451818      -0.48061773       0.76124897        11940.041
  2.4000000      -0.31393069E-01  -0.75343367E-01  -0.18082408      -0.43397779       0.79389231        11940.946
  2.4500000      -0.23108549E-01  -0.56615944E-01  -0.13870906      -0.33983720       0.82472372        11941.869
  2.5000000      -0.96539436E-03  -0.24134859E-02  -0.60337148E-02  -0.15084287E-01   0.85355310        11942.812
  2.5500000       0.21997486E-01   0.56093589E-01   0.14303865       0.36474856       0.88020271        11943.774
  2.6000000       0.45044934E-01   0.11711683       0.30450375       0.79170976       0.90450824        11944.755
  2.6500000       0.62455761E-01   0.16550777       0.43859558        1.1622783       0.92631985        11945.756
  2.7000000       0.65712985E-01   0.17742506       0.47904766        1.2934287       0.94550305        11946.775
  2.7500000       0.53325366E-01   0.14664476       0.40327308        1.1090010       0.96193958        11947.813
  2.8000000       0.34701488E-01   0.97164167E-01   0.27205967       0.76176707       0.97552811        11948.870
  2.8500000       0.12254288E-01   0.34924722E-01   0.99535458E-01   0.28367606       0.98618484        11949.947
  2.9000000      -0.57624824E-02  -0.16711199E-01  -0.48462477E-01  -0.14054118       0.99384409        11951.042
  2.9500000      -0.18519291E-01  -0.54631910E-01  -0.16116413      -0.47543419       0.99845862        11952.156
  3.0000000      -0.26367959E-01  -0.79103876E-01  -0.23731163      -0.71193488        1.0000000        11953.290
  3.0500000      -0.30447181E-01  -0.92863902E-01  -0.28323490      -0.86386645        1.0000000        11954.442
  3.1000000      -0.36060534E-01  -0.11178765      -0.34654173       -1.0742794        1.0000000        11955.614
  3.1500000      -0.41132959E-01  -0.12956882      -0.40814179       -1.2856466        1.0000000        11956.805
  3.2000000      -0.44953592E-01  -0.14385149      -0.46032478       -1.4730393        1.0000000        11958.014
  3.2500000      -0.43951546E-01  -0.14284253      -0.46423821       -1.5087742        1.0000000        11959.243
  3.3000000      -0.37097626E-01  -0.12242217      -0.40399315       -1.3331774        1.0000000        11960.491
  3.3500000      -0.25488313E-01  -0.85385847E-01  -0.28604259      -0.95824267        1.0000000        11961.758
  3.4000000      -0.10457729E-01  -0.35556279E-01  -0.12089135      -0.41103058        1.0000000        11963.043
  3.4500000       0.59678628E-02   0.20589127E-01   0.71032487E-01   0.24506208        1.0000000        11964.348
  3.5000000       0.22654646E-01   0.79291260E-01   0.27751941       0.97131793        1.0000000        11965.672
  3.5500000       0.36246821E-01   0.12867622       0.45680056        1.6216420        1.0000000        11967.015
  3.6000000       0.46015444E-01   0.16565560       0.59636016        2.1468966        1.0000000        11968.377
  3.6500000       0.48454795E-01   0.17686000       0.64553900        2.3562174        1.0000000        11969.759
  3.7000000       0.45282107E-01   0.16754380       0.61991205        2.2936746        1.0000000        11971.159
  3.7500000       0.37536364E-01   0.14076137       0.52785512        1.9794567        1.0000000        11972.578
  3.8000000       0.28060931E-01   0.10663154       0.40519985        1.5397594        1.0000000        11974.016
  3.8500000       0.20051664E-01   0.77198907E-01   0.29721579        1.1442808        1.0000000        11975.473
  3.9000000       0.12518939E-01   0.48823862E-01   0.19041306       0.74261095        1.0000000        11976.950
  3.9500000       0.66793936E-02   0.26383605E-01   0.10421524       0.41165019        1.0000000        11978.445
  4.0000000       0.16277983E-02   0.65111934E-02   0.26044773E-01   0.10417909        1.0000000        11979.960
  4.0500000      -0.21240519E-02  -0.86024102E-02  -0.34839761E-01  -0.14110103        1.0000000        11981.493
  4.1000000      -0.52188635E-02  -0.21397340E-01  -0.87729095E-01  -0.35968929        1.0000000        11983.046
  4.1500000      -0.96229138E-02  -0.39935092E-01  -0.16573063      -0.68778212        1.0000000        11984.617
  4.2000000      -0.14736821E-01  -0.61894648E-01  -0.25995752       -1.0918216        1.0000000        11986.208
  4.2500000      -0.21450147E-01  -0.91163124E-01  -0.38744328       -1.6466339        1.0000000        11987.818
  4.3000000      -0.27807098E-01  -0.11957052      -0.51415324       -2.2108590        1.0000000        11989.447
  4.3500000      -0.31494932E-01  -0.13700296      -0.59596286       -2.5924384        1.0000000        11991.094
  4.4000000      -0.32436335E-01  -0.14271987      -0.62796744       -2.7630567        1.0000000        11992.761
  4.4500000      -0.30867560E-01  -0.13736064      -0.61125486       -2.7200841        1.0000000        11994.447
  4.5000000      -0.27724828E-01  -0.12476173      -0.56142777       -2.5264250        1.0000000        11996.152
  4.5500000      -0.22864812E-01  -0.10403489      -0.47335877       -2.1537824        1.0000000        11997.876
  4.6000000      -0.16105708E-01  -0.74086256E-01  -0.34079678       -1.5676652        1.0000000        11999.619
  4.6500000      -0.79988157E-02  -0.37194493E-01  -0.17295439      -0.80423792        1.0000000        12001.381
  4.7000000       0.18673540E-02   0.87765636E-02   0.41249849E-01   0.19387429        1.0000000        12003.163
  4.7500000       0.11245763E-01   0.53417373E-01   0.25373252        1.2052295        1.0000000        12004.963
  4.8000000       0.17432910E-01   0.83677967E-01   0.40165424        1.9279404        1.0000000        12006.782
  4.8500000       0.20902410E-01   0.10137669       0.49167695        2.3846332        1.0000000        12008.620
  4.9000000       0.21342042E-01   0.10457601       0.51242243        2.5108699        1.0000000        12010.478
  4.9500000       0.19129857E-01   0.94692793E-01   0.46872932        2.3202102        1.0000000        12012.354
  5.0000000       0.15952981E-01   0.79764906E-01   0.39882453        1.9941227        1.0000000        12014.250
  5.0500000       0.12257766E-01   0.61901719E-01   0.31260368        1.5786486        1.0000000        12016.164
  5.1000000       0.90975010E-02   0.46397255E-01   0.23662600        1.2067926        1.0000000        12018.098
  5.1500000       0.68417899E-02   0.35235218E-01   0.18146137       0.93452607        1.0000000        12020.050
  5.2000000       0.57293623E-02   0.29792684E-01   0.15492196       0.80559418        1.0000000        12022.022
  5.2500000       0.55587915E-02   0.29183656E-01   0.15321419       0.80437451        1.0000000        12024.013
  5.3000000       0.61322990E-02   0.32501185E-01   0.17225628       0.91295828        1.0000000        12026.022
  5.3500000       0.68592732E-02   0.36697111E-01   0.19632955        1.0503631        1.0000000        12028.051
  5.4000000       0.70080830E-02   0.37843648E-01   0.20435570        1.1035208        1.0000000        12030.099
  5.4500000       0.65792476E-02   0.35856899E-01   0.19542010        1.0650396        1.0000000        12032.166
  5.5000000       0.48366101E-02   0.26601356E-01   0.14630746       0.80469101        1.0000000        12034.252
  5.5500000       0.18182306E-02   0.10091180E-01   0.56006048E-01   0.31083357        1.0000000        12036.357
  5.6000000      -0.18906939E-02  -0.10587886E-01  -0.59292160E-01  -0.33203609        1.0000000        12038.481
  5.6500000      -0.58466721E-02  -0.33033698E-01  -0.18664039       -1.0545182        1.0000000        12040.624
  5.7000000      -0.95745274E-02  -0.54574806E-01  -0.31107639       -1.7731354        1.0000000        12042.786
  5.7500000      -0.12749565E-01  -0.73310001E-01  -0.42153251       -2.4238119        1.0000000        12044.968
  5.8000000      -0.15037814E-01  -0.87219320E-01  -0.50587206       -2.9340579        1.0000000        12047.168
  5.8500000      -0.16064892E-01  -0.93979616E-01  -0.54978075       -3.2162174        1.0000000        12049.387
  5.9000000      -0.15444587E-01  -0.91123060E-01  -0.53762606       -3.1719937        1.0000000        12051.626
  5.9500000      -0.13412525E-01  -0.79804527E-01  -0.47483693       -2.8252798        1.0000000        12053.883
  6.0000000      -0.10335240E-01  -0.62011439E-01  -0.37206863       -2.2324118        1.0000000        12056.159
  6.0500000      -0.71221163E-02  -0.43088804E-01  -0.26068726       -1.5771579        1.0000000        12058.455
  6.1000000      -0.40761651E-02  -0.24864607E-01  -0.15167410      -0.92521202        1.0000000        12060.770
  6.1500000      -0.12682167E-02  -0.77995324E-02  -0.47967124E-01  -0.29499781        1.0000000        12063.103
  6.2000000       0.11617220E-02   0.72026766E-02   0.44656595E-01   0.27687089        1.0000000        12065.456
  6.2500000       0.31599780E-02   0.19749862E-01   0.12343664       0.77147900        1.0000000        12067.828
  6.3000000       0.48030080E-02   0.30258950E-01   0.19063139        1.2009777        1.0000000        12070.218
  6.3500000       0.61442821E-02   0.39016192E-01   0.24775282        1.5732304        1.0000000        12072.628
  6.4000000       0.71931636E-02   0.46036247E-01   0.29463198        1.8856447        1.0000000        12075.057
  6.4500000       0.75861196E-02   0.48930472E-01   0.31560154        2.0356299        1.0000000        12077.505
  6.5000000       0.73877402E-02   0.48020311E-01   0.31213202        2.0288581        1.0000000        12079.972
  6.5500000       0.70316220E-02   0.46057124E-01   0.30167416        1.9759658        1.0000000        12082.458
  6.6000000       0.70851094E-02   0.46761722E-01   0.30862736        2.0369406        1.0000000        12084.963
  6.6500000       0.78059235E-02   0.51909391E-01   0.34519745        2.2955631        1.0000000        12087.487
  6.7000000       0.89267074E-02   0.59808939E-01   0.40071989        2.6848233        1.0000000        12090.030
  6.7500000       0.99833714E-02   0.67387757E-01   0.45486736        3.0703547        1.0000000        12092.592
  6.8000000       0.10228183E-01   0.69551644E-01   0.47295118        3.2160680        1.0000000        12095.174
  6.8500000       0.89343022E-02   0.61199970E-01   0.41921979        2.8716556        1.0000000        12097.774
  6.9000000       0.59576367E-02   0.41107693E-01   0.28364308        1.9571373        1.0000000        12100.393
  6.9500000       0.16425174E-02   0.11415496E-01   0.79337696E-01   0.55139699        1.0000000        12103.032
  7.0000000      -0.30355906E-02  -0.21249134E-01  -0.14874394       -1.0412076        1.0000000        12105.689
  7.0500000      -0.69232698E-02  -0.48809052E-01  -0.34410382       -2.4259319        1.0000000        12108.366
  7.1000000      -0.93997473E-02  -0.66738206E-01  -0.47384126       -3.3642730        1.0000000        12111.061
  7.1500000      -0.10720812E-01  -0.76653802E-01  -0.54807469       -3.9187340        1.0000000        12113.776
  7.2000000      -0.11531294E-01  -0.83025319E-01  -0.59778230       -4.3040325        1.0000000        12116.510
  7.2500000      -0.12006260E-01  -0.87045387E-01  -0.63107905       -4.5753231        1.0000000        12119.262
  7.3000000      -0.11941409E-01  -0.87172283E-01  -0.63635767       -4.6454110        1.0000000        12122.034
  7.3500000      -0.11360174E-01  -0.83497278E-01  -0.61370499       -4.5107317        1.0000000        12124.825
  7.4000000      -0.10317208E-01  -0.76347336E-01  -0.56497028       -4.1807801        1.0000000        12127.635
  7.4500000      -0.85801845E-02  -0.63922374E-01  -0.47622169       -3.5478516        1.0000000        12130.464
  7.5000000      -0.59929560E-02  -0.44947170E-01  -0.33710378       -2.5282783        1.0000000        12133.312
  7.5500000      -0.28705923E-02  -0.21672972E-01  -0.16363094       -1.2354136        1.0000000        12136.179
  7.6000000       0.80173894E-03   0.60932160E-02   0.46308441E-01   0.35194415        1.0000000        12139.065
  7.6500000       0.47997556E-02   0.36718131E-01   0.28089370        2.1488368        1.0000000        12141.970
  7.7000000       0.88226184E-02   0.67934162E-01   0.52309305        4.0278164        1.0000000        12144.894
  7.7500000       0.12168948E-01   0.94309351E-01   0.73089747        5.6644554        1.0000000        12147.837
  7.8000000       0.14151799E-01   0.11038403       0.86099543        6.7157643        1.0000000        12150.799
  7.8500000       0.14397527E-01   0.11302058       0.88721158        6.9646109        1.0000000        12153.781
  7.9000000       0.13266593E-01   0.10480608       0.82796806        6.5409476        1.0000000        12156.781
  7.9500000       0.11069533E-01   0.88002785E-01   0.69962214        5.5619960        1.0000000        12159.801
  8.0000000       0.80285652E-02   0.64228521E-01   0.51382817        4.1106254        1.0000000        12162.839
  8.0500000       0.41102429E-02   0.33087455E-01   0.26635401        2.1441498        1.0000000        12165.896
  8.1000000      -0.25177844E-03  -0.20394054E-02  -0.16519184E-01  -0.13380539        1.0000000        12168.973
  8.1500000      -0.43041145E-02  -0.35078533E-01  -0.28589004       -2.3300039        1.0000000        12172.069
  8.2000000      -0.72496492E-02  -0.59447123E-01  -0.48746641       -3.9972246        1.0000000        12175.183
  8.2500000      -0.86166611E-02  -0.71087454E-01  -0.58647150       -4.8383898        1.0000000        12178.317
  8.3000000      -0.86596260E-02  -0.71874896E-01  -0.59656163       -4.9514616        1.0000000        12181.470
  8.3500000      -0.75556773E-02  -0.63089905E-01  -0.52680071       -4.3987859        1.0000000        12184.642
  8.4000000      -0.60118316E-02  -0.50499385E-01  -0.42419484       -3.5632366        1.0000000        12187.832
  8.4500000      -0.47694915E-02  -0.40302204E-01  -0.34055362       -2.8776781        1.0000000        12191.042
  8.5000000      -0.46037149E-02  -0.39131577E-01  -0.33261840       -2.8272564        1.0000000        12194.271
  8.5500000      -0.52559559E-02  -0.44938423E-01  -0.38422352       -3.2851111        1.0000000        12197.519
  8.6000000      -0.56704131E-02  -0.48765552E-01  -0.41938375       -3.6067003        1.0000000        12200.786
  8.6500000      -0.50449241E-02  -0.43638593E-01  -0.37747383       -3.2651487        1.0000000        12204.073
  8.7000000      -0.32369989E-02  -0.28161890E-01  -0.24500845       -2.1315735        1.0000000        12207.378
  8.7500000      -0.60243968E-03  -0.52713472E-02  -0.46124288E-01  -0.40358752        1.0000000        12210.702
  8.8000000       0.21735037E-02   0.19126833E-01   0.16831613        1.4811819        1.0000000        12214.045
  8.8500000       0.49099781E-02   0.43453306E-01   0.38456176        3.4033716        1.0000000        12217.407
  8.9000000       0.74632861E-02   0.66423246E-01   0.59116689        5.2613853        1.0000000        12220.789
  8.9500000       0.93113428E-02   0.83336518E-01   0.74586184        6.6754635        1.0000000        12224.189
  9.0000000       0.10139776E-01   0.91257982E-01   0.82132184        7.3918965        1.0000000        12227.609
  9.0500000       0.95762601E-02   0.86665154E-01   0.78431965        7.0980928        1.0000000        12231.047
  9.1000000       0.77605037E-02   0.70620584E-01   0.64264731        5.8480905        1.0000000        12234.505
  9.1500000       0.49479725E-02   0.45273948E-01   0.41425663        3.7904481        1.0000000        12237.981
  9.2000000       0.16312561E-02   0.15007556E-01   0.13806951        1.2702395        1.0000000        12241.477
  9.2500000      -0.12469460E-02  -0.11534251E-01  -0.10669182      -0.98689933        1.0000000        12244.992
  9.3000000      -0.33174785E-02  -0.30852551E-01  -0.28692872       -2.6684371        1.0000000        12248.526
  9.3500000      -0.44823349E-02  -0.41909832E-01  -0.39185693       -3.6638623        1.0000000        12252.078
  9.4000000      -0.46439813E-02  -0.43653424E-01  -0.41034219       -3.8572166        1.0000000        12255.650
  9.4500000      -0.44156069E-02  -0.41727485E-01  -0.39432473       -3.7263687        1.0000000        12259.241
  9.5000000      -0.39984840E-02  -0.37985598E-01  -0.36086318       -3.4282002        1.0000000        12262.851
  9.5500000      -0.35143329E-02  -0.33561879E-01  -0.32051595       -3.0609273        1.0000000        12266.480
  9.6000000      -0.32354742E-02  -0.31060552E-01  -0.29818130       -2.8625405        1.0000000        12270.128
  9.6500000      -0.31655336E-02  -0.30547399E-01  -0.29478240       -2.8446502        1.0000000        12273.795
  9.7000000      -0.32921231E-02  -0.31933594E-01  -0.30975586       -3.0046319        1.0000000        12277.481
  9.7500000      -0.34740493E-02  -0.33871981E-01  -0.33025181       -3.2199552        1.0000000        12281.187
  9.8000000      -0.30519876E-02  -0.29909478E-01  -0.29311289       -2.8725063        1.0000000        12284.911
  9.8500000      -0.18650755E-02  -0.18370994E-01  -0.18095429       -1.7823998        1.0000000        12288.654
  9.9000000      -0.25596639E-03  -0.25340673E-02  -0.25087266E-01  -0.24836394        1.0000000        12292.417
  9.9500000       0.13257968E-02   0.13191678E-01   0.13125720        1.3060091        1.0000000        12296.198
  10.000000       0.26041926E-02   0.26041926E-01   0.26041926        2.6041926        1.0000000        12299.998
  10.050000       0.35018827E-02   0.35193921E-01   0.35369891        3.5546740        1.0000000        12303.818
  10.100000       0.41916837E-02   0.42336005E-01   0.42759365        4.3186959        1.0000000        12307.656
  10.150000       0.48068785E-02   0.48789816E-01   0.49521664        5.0264489        1.0000000        12311.514
  10.200000       0.51134697E-02   0.52157391E-01   0.53200539        5.4264550        1.0000000        12315.391
  10.250000       0.50242871E-02   0.51498943E-01   0.52786416        5.4106077        1.0000000        12319.286
  10.300000       0.41804866E-02   0.43059012E-01   0.44350782        4.5681306        1.0000000        12323.201
  10.350000       0.26439074E-02   0.27364442E-01   0.28322197        2.9313474        1.0000000        12327.135
  10.400000       0.72954883E-03   0.75873078E-02   0.78908001E-01   0.82064321        1.0000000        12331.088
  10.450000      -0.14371881E-02  -0.15018616E-01  -0.15694453       -1.6400704        1.0000000        12335.060
  10.500000      -0.33578194E-02  -0.35257104E-01  -0.37019959       -3.8870957        1.0000000        12339.051
  10.550000      -0.45316162E-02  -0.47808551E-01  -0.50438021       -5.3212113        1.0000000        12343.061
  10.600000      -0.48765476E-02  -0.51691405E-01  -0.54792889       -5.8080462        1.0000000        12347.090
  10.650000      -0.46353613E-02  -0.49366598E-01  -0.52575427       -5.5992830        1.0000000        12351.138
  10.700000      -0.40024732E-02  -0.42826463E-01  -0.45824315       -4.9032017        1.0000000        12355.205
  10.750000      -0.31345196E-02  -0.33696085E-01  -0.36223292       -3.8940039        1.0000000        12359.291
  10.800000      -0.21808856E-02  -0.23553565E-01  -0.25437850       -2.7472878        1.0000000        12363.397
  10.850000      -0.12827466E-02  -0.13917801E-01  -0.15100814       -1.6384383        1.0000000        12367.521
  10.900000      -0.30178977E-03  -0.32895085E-02  -0.35855643E-01  -0.39082651        1.0000000        12371.664
  10.950000       0.68241366E-03   0.74724296E-02   0.81823104E-01   0.89596299        1.0000000        12375.827
  11.000000       0.14376720E-02   0.15814392E-01   0.17395831        1.9135414        1.0000000        12380.008
  11.050000       0.20276211E-02   0.22405214E-01   0.24757761        2.7357326       0.99845862        12384.209
  11.100000       0.24016023E-02   0.26657786E-01   0.29590142        3.2845058       0.99384409        12388.428
  11.150000       0.27935048E-02   0.31147579E-01   0.34729550        3.8723448       0.98618484        12392.667
  11.200000       0.30714178E-02   0.34399879E-01   0.38527865        4.3151208       0.97552811        12396.924
  11.250000       0.31278864E-02   0.35188722E-01   0.39587313        4.4535727       0.96193958        12401.201
  11.300000       0.28749264E-02   0.32486669E-01   0.36709936        4.1482227       0.94550305        12405.497
  11.350000       0.22531185E-02   0.25572895E-01   0.29025235        3.2943642       0.92631985        12409.812
  11.400000       0.14931744E-02   0.17022188E-01   0.19405294        2.2122035       0.90450824        12414.146
  11.450000       0.71137900E-03   0.81452896E-02   0.93263566E-01    1.0678678       0.88020271        12418.498
  11.500000       0.85079934E-05   0.97841924E-04   0.11251821E-02   0.12939594E-01   0.85355310        12422.870
  11.550000      -0.62321656E-03  -0.71981512E-02  -0.83138646E-01  -0.96025137       0.82472372        12427.261
  11.600000      -0.13174923E-02  -0.15282910E-01  -0.17728176       -2.0564684       0.79389231        12431.671
  11.650000      -0.18992162E-02  -0.22125869E-01  -0.25776637       -3.0029782       0.76124897        12436.101
  11.700000      -0.23762971E-02  -0.27802676E-01  -0.32529131       -3.8059083       0.72699493        12440.549
  11.750000      -0.27626639E-02  -0.32461301E-01  -0.38142029       -4.4816884       0.69134140        12445.016
  11.800000      -0.27633999E-02  -0.32608119E-01  -0.38477580       -4.5403545       0.65450818        12449.502
  11.850000      -0.24589090E-02  -0.29138072E-01  -0.34528615       -4.0916409       0.61672237        12454.007
  11.900000      -0.20722534E-02  -0.24659815E-01  -0.29345180       -3.4920764       0.57821693        12458.532
  11.950000      -0.16205363E-02  -0.19365409E-01  -0.23141664       -2.7654289       0.53922926        12463.075
  12.000000      -0.10619548E-02  -0.12743458E-01  -0.15292150       -1.8350580       0.49999973        12467.638
  12.050000      -0.44702866E-03  -0.53866954E-02  -0.64909679E-01  -0.78216164       0.46077019        12472.219
  12.100000       0.24320376E-03   0.29427655E-02   0.35607463E-01   0.43085030       0.42178252        12476.820
  12.150000       0.87704899E-03   0.10656145E-01   0.12947216        1.5730868       0.38327709        12481.439
  12.200000       0.13760955E-02   0.16788365E-01   0.20481805        2.4987803       0.34549129        12486.078
  12.250000       0.18447683E-02   0.22598411E-01   0.27683054        3.3911741       0.30865809        12490.736
  12.300000       0.22204043E-02   0.27310972E-01   0.33592496        4.1318770       0.27300458        12495.412
  12.350000       0.23247387E-02   0.28710523E-01   0.35457496        4.3790008       0.23875057        12500.108
  12.400000       0.22240856E-02   0.27578661E-01   0.34197540        4.2404950       0.20610724        12504.823
  12.450000       0.20498817E-02   0.25521028E-01   0.31773679        3.9558231       0.17527586        12509.557
  12.500000       0.16861861E-02   0.21077326E-01   0.26346658        3.2933322       0.14644651        12514.310
  12.550000       0.11508725E-02   0.14443450E-01   0.18126530        2.2748795       0.11979694        12519.082
  12.600000       0.62882936E-03   0.79232499E-02   0.99832949E-01    1.2578952       0.95491438E-01    12523.873
  12.650000       0.10004554E-03   0.12655761E-02   0.16009538E-01   0.20252065       0.73679868E-01    12528.683
  12.700000      -0.41504244E-03  -0.52710390E-02  -0.66942196E-01  -0.85016588       0.54496700E-01    12533.512
  12.750000      -0.81553529E-03  -0.10398075E-01  -0.13257546       -1.6903371       0.38060207E-01    12538.361
  12.800000      -0.11707700E-02  -0.14985856E-01  -0.19181896       -2.4552827       0.24471725E-01    12543.228
  12.850000      -0.14892858E-02  -0.19137322E-01  -0.24591459       -3.1600025       0.13815030E-01    12548.114
  12.900000      -0.17049034E-02  -0.21993254E-01  -0.28371297       -3.6598974       0.61558254E-02    12553.019
  12.950000      -0.19670252E-02  -0.25472976E-01  -0.32987504       -4.2718817       0.15413321E-02    12557.944
  13.000000      -0.20870654E-02  -0.27131851E-01  -0.35271406       -4.5852827       0.10693950E-25    12562.887
  13.050000      -0.19240612E-02  -0.25108998E-01  -0.32767243       -4.2761252        0.0000000        12567.850
  13.100000      -0.15339370E-02  -0.20094575E-01  -0.26323894       -3.4484301        0.0000000        12572.831
  13.150000      -0.99385168E-03  -0.13069150E-01  -0.17185932       -2.2599500        0.0000000        12577.832
  13.200000      -0.34524394E-03  -0.45572200E-02  -0.60155303E-01  -0.79405000        0.0000000        12582.852
  13.250000       0.31390471E-03   0.41592374E-02   0.55109896E-01   0.73020612        0.0000000        12587.890
  13.300000       0.88811103E-03   0.11811877E-01   0.15709796        2.0894029        0.0000000        12592.948
  13.350000       0.14027260E-02   0.18726391E-01   0.24999733        3.3374643        0.0000000        12598.025
  13.400000       0.17253614E-02   0.23119842E-01   0.30980589        4.1513989        0.0000000        12603.121
  13.450000       0.18110627E-02   0.24358793E-01   0.32762576        4.4065665        0.0000000        12608.236
  13.500000       0.16998791E-02   0.22948368E-01   0.30980297        4.1823401        0.0000000        12613.370
  13.550000       0.14083834E-02   0.19083595E-01   0.25858271        3.5037957        0.0000000        12618.523
  13.600000       0.10651701E-02   0.14486314E-01   0.19701387        2.6793886        0.0000000        12623.695
  13.650000       0.61270230E-03   0.83633864E-02   0.11416022        1.5582871        0.0000000        12628.886
  13.700000       0.15066608E-03   0.20641252E-02   0.28278516E-01   0.38741567        0.0000000        12634.096
  13.750000      -0.12181804E-03  -0.16749981E-02  -0.23031224E-01  -0.31667933        0.0000000        12639.325
  13.800000      -0.31427680E-03  -0.43370198E-02  -0.59850873E-01  -0.82594205        0.0000000        12644.573
  13.850000      -0.48840724E-03  -0.67644403E-02  -0.93687498E-01   -1.2975719        0.0000000        12649.841
  13.900000      -0.63787430E-03  -0.88664528E-02  -0.12324369       -1.7130873        0.0000000        12655.127
  13.950000      -0.77861216E-03  -0.10861640E-01  -0.15151987       -2.1137022        0.0000000        12660.432
  14.000000      -0.84192773E-03  -0.11786988E-01  -0.16501783       -2.3102497        0.0000000        12665.757
  14.050000      -0.81561759E-03  -0.11459427E-01  -0.16100495       -2.2621196        0.0000000        12671.100
  14.100000      -0.79038671E-03  -0.11144453E-01  -0.15713678       -2.2156286        0.0000000        12676.463
  14.150000      -0.79873580E-03  -0.11302112E-01  -0.15992488       -2.2629370        0.0000000        12681.845
  14.200000      -0.79969018E-03  -0.11355601E-01  -0.16124953       -2.2897433        0.0000000        12687.245
  14.250000      -0.73357160E-03  -0.10453395E-01  -0.14896088       -2.1226926        0.0000000        12692.665
  14.300000      -0.60653812E-03  -0.86734952E-02  -0.12403098       -1.7736430        0.0000000        12698.104
  14.350000      -0.39731286E-03  -0.57014395E-02  -0.81815657E-01   -1.1740547        0.0000000        12703.561
  14.400000      -0.13607507E-03  -0.19594811E-02  -0.28216527E-01  -0.40631799        0.0000000        12709.038
  14.450000       0.15490996E-03   0.22384489E-02   0.32345587E-01   0.46739373        0.0000000        12714.534
  14.500000       0.44208018E-03   0.64101626E-02   0.92947358E-01    1.3477367        0.0000000        12720.049
  14.550000       0.82708154E-03   0.12034036E-01   0.17509523        2.5476356        0.0000000        12725.583
  14.600000       0.94997503E-03   0.13869635E-01   0.20249668        2.9564515        0.0000000        12731.136
  14.650000       0.91619179E-03   0.13422210E-01   0.19663537        2.8807082        0.0000000        12736.708
  14.700000       0.98065833E-03   0.14415677E-01   0.21191046        3.1150837        0.0000000        12742.299
  14.750000       0.92463252E-03   0.13638330E-01   0.20116536        2.9671891        0.0000000        12747.910
  14.800000       0.76984148E-03   0.11393654E-01   0.16862608        2.4956660        0.0000000        12753.539
  14.850000       0.59209604E-03   0.87926261E-02   0.13057050        1.9389719        0.0000000        12759.187
  14.900000       0.36403998E-03   0.54241958E-02   0.80820517E-01    1.2042257        0.0000000        12764.855
  14.950000       0.88990974E-04   0.13304151E-02   0.19889705E-01   0.29735109        0.0000000        12770.541
  15.000000      -0.12820990E-03  -0.19231485E-02  -0.28847228E-01  -0.43270842        0.0000000        12776.246
  15.050000      -0.29923863E-03  -0.45035414E-02  -0.67778298E-01   -1.0200634        0.0000000        12781.971
  15.100000      -0.42587994E-03  -0.64307871E-02  -0.97104885E-01   -1.4662838        0.0000000        12787.714
  15.150000      -0.49724187E-03  -0.75332144E-02  -0.11412820       -1.7290422        0.0000000        12793.477
  15.200000      -0.53086583E-03  -0.80691606E-02  -0.12265124       -1.8642989        0.0000000        12799.259
  15.250000      -0.57612820E-03  -0.87859551E-02  -0.13398581       -2.0432837        0.0000000        12805.059
  15.300000      -0.60508488E-03  -0.92577987E-02  -0.14164432       -2.1671581        0.0000000        12810.879
  15.350000      -0.56016254E-03  -0.85984950E-02  -0.13198690       -2.0259989        0.0000000        12816.718
  15.400000      -0.51096240E-03  -0.78688209E-02  -0.12117984       -1.8661696        0.0000000        12822.576
  15.450000      -0.45127662E-03  -0.69722238E-02  -0.10772086       -1.6642873        0.0000000        12828.453
  15.500000      -0.31834035E-03  -0.49342755E-02  -0.76481270E-01   -1.1854597        0.0000000        12834.349
  15.550000      -0.13841034E-03  -0.21522808E-02  -0.33467967E-01  -0.52042688        0.0000000        12840.264
  15.600000       0.39895692E-05   0.62237280E-04   0.97090157E-03   0.15146065E-01    0.0000000        12846.198
  15.650000       0.15231312E-03   0.23837003E-02   0.37304909E-01   0.58382183        0.0000000        12852.151
  15.700000       0.33192102E-03   0.52111600E-02   0.81815212E-01    1.2844988        0.0000000        12858.123
  15.750000       0.42387344E-03   0.66760066E-02   0.10514710        1.6560669        0.0000000        12864.114
  15.800000       0.47254580E-03   0.74662236E-02   0.11796633        1.8638681        0.0000000        12870.124
  15.850000       0.52722088E-03   0.83564509E-02   0.13244975        2.0993285        0.0000000        12876.154
  15.900000       0.57451741E-03   0.91348268E-02   0.14524375        2.3093756        0.0000000        12882.202
  15.950000       0.51778938E-03   0.82587405E-02   0.13172691        2.1010442        0.0000000        12888.269
  16.000000       0.43616638E-03   0.69786621E-02   0.11165859        1.7865375        0.0000000        12894.356
  16.050000       0.35258020E-03   0.56589123E-02   0.90825542E-01    1.4577499        0.0000000        12900.461
  16.100000       0.18419599E-03   0.29655555E-02   0.47745443E-01   0.76870163        0.0000000        12906.586
  16.150000      -0.98337165E-05  -0.15881452E-03  -0.25648545E-02  -0.41422400E-01    0.0000000        12912.730
  16.200000      -0.16688844E-03  -0.27035927E-02  -0.43798202E-01  -0.70953087        0.0000000        12918.892
  16.250000      -0.27406728E-03  -0.44535933E-02  -0.72370891E-01   -1.1760270        0.0000000        12925.074
  16.300000      -0.32082080E-03  -0.52293791E-02  -0.85238879E-01   -1.3893937        0.0000000        12931.275
  16.350000      -0.32755934E-03  -0.53555952E-02  -0.87563981E-01   -1.4316711        0.0000000        12937.494
  16.400000      -0.30226452E-03  -0.49571382E-02  -0.81297066E-01   -1.3332719        0.0000000        12943.733
  16.450000      -0.25355245E-03  -0.41709377E-02  -0.68611926E-01   -1.1286662        0.0000000        12949.991
  16.500000      -0.23628110E-03  -0.38986381E-02  -0.64327529E-01   -1.0614042        0.0000000        12956.268
  16.550000      -0.32519107E-03  -0.53819123E-02  -0.89070648E-01   -1.4741192        0.0000000        12962.564
  16.600000      -0.35018689E-03  -0.58131024E-02  -0.96497499E-01   -1.6018585        0.0000000        12968.879
  16.650000      -0.33299683E-03  -0.55443972E-02  -0.92314214E-01   -1.5370317        0.0000000        12975.213
  16.700000      -0.28236633E-03  -0.47155177E-02  -0.78749145E-01   -1.3151107        0.0000000        12981.566
  16.750000      -0.20968472E-03  -0.35122191E-02  -0.58829670E-01  -0.98539697        0.0000000        12987.939
  16.800000      -0.94351374E-04  -0.15851031E-02  -0.26629732E-01  -0.44737949        0.0000000        12994.330
