Repository: Ameyanagi/crowpeas

# crowpeas

## EXAFS Fitting using Neural Networks

Crowpeas is a Python package for Extended X-ray Absorption Fine Structure (EXAFS) fitting using neural networks. It provides tools to generate synthetic spectral data, train various neural network models, and make predictions on experimental data.

### 1. Generate a Configuration File

```bash
crowpeas -g
```

This will create a `config.toml` file and a `Pt_feff0001.dat` file in your current directory.

### 3. Make Predictions on Experimental Data

```bash
crowpeas -e config.toml
```

File: exp_data/Pt/Ptfoil_APS.chik
# XDI/1.0 Athena/0.9.26
# Element.edge:                  L3
# Element.symbol:                Pt
# Column.1:                      k inverse Angstrom
# Column.2:                      chi
# Column.3:                      chik
# Column.4:                      chik2
# Column.5:                      chik3
# Column.6:                      window
# Column.7:                      energy
# Athena.e0:                     11562
# Athena.eshift:                 0
# Athena.rbkg:                   1.2
# Athena.importance:             1
# Athena.standard:               None
# Athena.bkg_kweight:            2
# Athena.edge_step:              1.8626191
# Athena.fixed_step:             no
# Athena.pre_edge_range:         -183.600 -89.300
# Athena.pre_edge_line:          3.846859 - 0.000438207 * E
# Athena.normalization_range:    80 969.200
# Athena.post_edge_polynomial:   25.930076 - 0.003691 * E + 1.30073678e-007 * E^2 + 0 * E^3
# Athena.spline_range_energy:    0.000 972.189
# Athena.clamps:                 0 24
# Athena.spline_range_k:         0.000 15.974
# Athena.kweight:                2
# Athena.window:                 hanning
# Athena.phase_correction:       no
# Athena.k_range:                2 12
# Athena.dk:                     2
# Athena.r_range:                1 3
# Athena.dr:                     0.0
# Athena.window:                 hanning
# Athena.plot_multiplier:        1
# Athena.y_offset:               0
# ///
#------------------------
#  k chi chik chik2 chik3 win energy
  0.0000000       -1.2150718       -0.0000000       -0.0000000       -0.0000000        0.0000000        11562.000
  0.50000000E-01   -1.1503681      -0.57518405E-01  -0.28759202E-02  -0.14379601E-03    0.0000000        11562.010
  0.10000000       -1.0856643      -0.10856643      -0.10856643E-01  -0.10856643E-02    0.0000000        11562.038
  0.15000000       -1.0209606      -0.15314409      -0.22971613E-01  -0.34457420E-02    0.0000000        11562.086
  0.20000000      -0.95625683      -0.19125137      -0.38250273E-01  -0.76500547E-02    0.0000000        11562.152
  0.25000000      -0.89155308      -0.22288827      -0.55722067E-01  -0.13930517E-01    0.0000000        11562.238
  0.30000000      -0.82684933      -0.24805480      -0.74416439E-01  -0.22324932E-01    0.0000000        11562.343
  0.35000000      -0.76214557      -0.26675095      -0.93362833E-01  -0.32676991E-01    0.0000000        11562.467
  0.40000000      -0.69744182      -0.27897673      -0.11159069      -0.44636276E-01    0.0000000        11562.610
  0.45000000      -0.63124023      -0.28405810      -0.12782615      -0.57521766E-01    0.0000000        11562.772
  0.50000000      -0.54433147      -0.27216574      -0.13608287      -0.68041434E-01    0.0000000        11562.952
  0.55000000      -0.45742272      -0.25158250      -0.13837037      -0.76103705E-01    0.0000000        11563.153
  0.60000000      -0.36128459      -0.21677075      -0.13006245      -0.78037472E-01    0.0000000        11563.372
  0.65000000      -0.26581483      -0.17277964      -0.11230676      -0.72999396E-01    0.0000000        11563.610
  0.70000000      -0.17653786      -0.12357650      -0.86503552E-01  -0.60552487E-01    0.0000000        11563.867
  0.75000000      -0.93503954E-01  -0.70127966E-01  -0.52595974E-01  -0.39446981E-01    0.0000000        11564.143
  0.80000000      -0.23999813E-01  -0.19199851E-01  -0.15359880E-01  -0.12287904E-01    0.0000000        11564.438
  0.85000000       0.31910704E-01   0.27124098E-01   0.23055483E-01   0.19597161E-01    0.0000000        11564.753
  0.90000000       0.74162653E-01   0.66746388E-01   0.60071749E-01   0.54064574E-01    0.0000000        11565.086
  0.95000000       0.10512739       0.99871025E-01   0.94877474E-01   0.90133600E-01    0.0000000        11565.439
  1.0000000       0.12393684       0.12393684       0.12393684       0.12393684        0.0000000        11565.810
  1.0500000       0.13331800       0.13998390       0.14698309       0.15433224       0.15413321E-02    11566.201
  1.1000000       0.13324916       0.14657407       0.16123148       0.17735463       0.61558254E-02    11566.610
  1.1500000       0.12646640       0.14543637       0.16725182       0.19233959       0.13815030E-01    11567.039
  1.2000000       0.11462963       0.13755556       0.16506667       0.19808000       0.24471725E-01    11567.486
  1.2500000       0.98862880E-01   0.12357860       0.15447325       0.19309156       0.38060207E-01    11567.953
  1.3000000       0.79423342E-01   0.10325035       0.13422545       0.17449308       0.54496700E-01    11568.439
  1.3500000       0.58469540E-01   0.78933879E-01   0.10656074       0.14385699       0.73679868E-01    11568.944
  1.4000000       0.43295464E-01   0.60613649E-01   0.84859109E-01   0.11880275       0.95491438E-01    11569.468
  1.4500000       0.28005014E-01   0.40607270E-01   0.58880541E-01   0.85376785E-01   0.11979694        11570.010
  1.5000000       0.16830874E-01   0.25246312E-01   0.37869468E-01   0.56804201E-01   0.14644651        11570.572
  1.5500000       0.43496419E-02   0.67419450E-02   0.10450015E-01   0.16197523E-01   0.17527586        11571.153
  1.6000000      -0.73068921E-02  -0.11691027E-01  -0.18705644E-01  -0.29929030E-01   0.20610724        11571.754
  1.6500000      -0.17275038E-01  -0.28503813E-01  -0.47031291E-01  -0.77601630E-01   0.23875057        11572.373
  1.7000000      -0.26095798E-01  -0.44362856E-01  -0.75416856E-01  -0.12820865       0.27300458        11573.011
  1.7500000      -0.33499935E-01  -0.58624886E-01  -0.10259355      -0.17953871       0.30865809        11573.668
  1.8000000      -0.35066841E-01  -0.63120313E-01  -0.11361656      -0.20450981       0.34549129        11574.344
  1.8500000      -0.31885650E-01  -0.58988453E-01  -0.10912864      -0.20188798       0.38327709        11575.040
  1.9000000      -0.22527487E-01  -0.42802225E-01  -0.81324228E-01  -0.15451603       0.42178252        11575.754
  1.9500000      -0.10985334E-01  -0.21421401E-01  -0.41771732E-01  -0.81454877E-01   0.46077019        11576.487
  2.0000000       0.78482654E-03   0.15696531E-02   0.31393062E-02   0.62786123E-02   0.49999973        11577.240
  2.0500000       0.11009278E-01   0.22569021E-01   0.46266492E-01   0.94846309E-01   0.53922926        11578.011
  2.1000000       0.17980330E-01   0.37758692E-01   0.79293253E-01   0.16651583       0.57821693        11578.802
  2.1500000       0.18726059E-01   0.40261026E-01   0.86561207E-01   0.18610659       0.61672237        11579.612
  2.2000000       0.87114632E-02   0.19165219E-01   0.42163482E-01   0.92759660E-01   0.65450818        11580.440
  2.2500000      -0.62843255E-02  -0.14139732E-01  -0.31814398E-01  -0.71582395E-01   0.69134140        11581.288
  2.3000000      -0.20533439E-01  -0.47226910E-01  -0.10862189      -0.24983036       0.72699493        11582.155
  2.3500000      -0.30321976E-01  -0.71256643E-01  -0.16745311      -0.39351481       0.76124897        11583.041
  2.4000000      -0.37874365E-01  -0.90898476E-01  -0.21815634      -0.52357522       0.79389231        11583.946
  2.4500000      -0.39745812E-01  -0.97377239E-01  -0.23857424      -0.58450688       0.82472372        11584.869
  2.5000000      -0.39723280E-01  -0.99308201E-01  -0.24827050      -0.62067625       0.85355310        11585.812
  2.5500000      -0.36283519E-01  -0.92522974E-01  -0.23593358      -0.60163064       0.88020271        11586.774
  2.6000000      -0.28860641E-01  -0.75037666E-01  -0.19509793      -0.50725462       0.90450824        11587.755
  2.6500000      -0.16430314E-01  -0.43540331E-01  -0.11538188      -0.30576197       0.92631985        11588.756
  2.7000000       0.14672916E-02   0.39616872E-02   0.10696555E-01   0.28880700E-01   0.94550305        11589.775
  2.7500000       0.22126424E-01   0.60847666E-01   0.16733108       0.46016048       0.96193958        11590.813
  2.8000000       0.48090364E-01   0.13465302       0.37702845        1.0556797       0.97552811        11591.870
  2.8500000       0.59247585E-01   0.16885562       0.48123851        1.3715298       0.98618484        11592.947
  2.9000000       0.58082559E-01   0.16843942       0.48847432        1.4165755       0.99384409        11594.042
  2.9500000       0.46939145E-01   0.13847048       0.40848791        1.2050393       0.99845862        11595.156
  3.0000000       0.31725315E-01   0.95175945E-01   0.28552783       0.85658350        1.0000000        11596.290
  3.0500000       0.14247242E-01   0.43454089E-01   0.13253497       0.40423166        1.0000000        11597.442
  3.1000000      -0.24118277E-02  -0.74766658E-02  -0.23177664E-01  -0.71850758E-01    1.0000000        11598.614
  3.1500000      -0.11371818E-01  -0.35821226E-01  -0.11283686      -0.35543612        1.0000000        11599.805
  3.2000000      -0.15214394E-01  -0.48686061E-01  -0.15579539      -0.49854526        1.0000000        11601.014
  3.2500000      -0.18818714E-01  -0.61160819E-01  -0.19877266      -0.64601115        1.0000000        11602.243
  3.3000000      -0.25285005E-01  -0.83440517E-01  -0.27535370      -0.90866723        1.0000000        11603.491
  3.3500000      -0.34596580E-01  -0.11589854      -0.38826012       -1.3006714        1.0000000        11604.758
  3.4000000      -0.40915614E-01  -0.13911309      -0.47298450       -1.6081473        1.0000000        11606.043
  3.4500000      -0.42680993E-01  -0.14724942      -0.50801052       -1.7526363        1.0000000        11607.348
  3.5000000      -0.39481292E-01  -0.13818452      -0.48364583       -1.6927604        1.0000000        11608.672
  3.5500000      -0.30034709E-01  -0.10662322      -0.37851241       -1.3437191        1.0000000        11610.015
  3.6000000      -0.17472624E-01  -0.62901448E-01  -0.22644521      -0.81520276        1.0000000        11611.377
  3.6500000      -0.52588334E-02  -0.19194742E-01  -0.70060808E-01  -0.25572195        1.0000000        11612.759
  3.7000000       0.78904818E-02   0.29194783E-01   0.10802070       0.39967657        1.0000000        11614.159
  3.7500000       0.22799684E-01   0.85498816E-01   0.32062056        1.2023271        1.0000000        11615.578
  3.8000000       0.34148333E-01   0.12976367       0.49310193        1.8737873        1.0000000        11617.016
  3.8500000       0.39517619E-01   0.15214283       0.58574990        2.2551371        1.0000000        11618.473
  3.9000000       0.39792751E-01   0.15519173       0.60524774        2.3604662        1.0000000        11619.950
  3.9500000       0.35560503E-01   0.14046399       0.55483275        2.1915894        1.0000000        11621.445
  4.0000000       0.30900733E-01   0.12360293       0.49441173        1.9776469        1.0000000        11622.960
  4.0500000       0.26406368E-01   0.10694579       0.43313046        1.7541783        1.0000000        11624.493
  4.1000000       0.21556478E-01   0.88381558E-01   0.36236439        1.4856940        1.0000000        11626.046
  4.1500000       0.16141256E-01   0.66986211E-01   0.27799278        1.1536700        1.0000000        11627.617
  4.2000000       0.11786744E-01   0.49504326E-01   0.20791817       0.87325631        1.0000000        11629.208
  4.2500000       0.91117501E-02   0.38724938E-01   0.16458099       0.69946919        1.0000000        11630.818
  4.3000000       0.70791273E-02   0.30440247E-01   0.13089306       0.56284017        1.0000000        11632.447
  4.3500000       0.36580152E-02   0.15912366E-01   0.69218793E-01   0.30110175        1.0000000        11634.094
  4.4000000      -0.11095892E-02  -0.48821924E-02  -0.21481646E-01  -0.94519244E-01    1.0000000        11635.761
  4.4500000      -0.75680314E-02  -0.33677740E-01  -0.14986594      -0.66690344        1.0000000        11637.447
  4.5000000      -0.15907192E-01  -0.71582364E-01  -0.32212064       -1.4495429        1.0000000        11639.152
  4.5500000      -0.23179859E-01  -0.10546836      -0.47988104       -2.1834587        1.0000000        11640.876
  4.6000000      -0.28225034E-01  -0.12983516      -0.59724172       -2.7473119        1.0000000        11642.619
  4.6500000      -0.32689177E-01  -0.15200467      -0.70682173       -3.2867210        1.0000000        11644.381
  4.7000000      -0.34711441E-01  -0.16314377      -0.76677574       -3.6038460        1.0000000        11646.163
  4.7500000      -0.34723770E-01  -0.16493791      -0.78345506       -3.7214115        1.0000000        11647.963
  4.8000000      -0.33042927E-01  -0.15860605      -0.76130903       -3.6542833        1.0000000        11649.782
  4.8500000      -0.27479131E-01  -0.13327378      -0.64637785       -3.1349326        1.0000000        11651.620
  4.9000000      -0.19692983E-01  -0.96495616E-01  -0.47282852       -2.3168597        1.0000000        11653.478
  4.9500000      -0.10796782E-01  -0.53444071E-01  -0.26454815       -1.3095134        1.0000000        11655.354
  5.0000000      -0.44218519E-03  -0.22109260E-02  -0.11054630E-01  -0.55273149E-01    1.0000000        11657.250
  5.0500000       0.81740619E-02   0.41279013E-01   0.20845901        1.0527180        1.0000000        11659.164
  5.1000000       0.12194775E-01   0.62193355E-01   0.31718611        1.6176492        1.0000000        11661.098
  5.1500000       0.15376329E-01   0.79188096E-01   0.40781869        2.1002663        1.0000000        11663.050
  5.2000000       0.16710188E-01   0.86892977E-01   0.45184348        2.3495861        1.0000000        11665.022
  5.2500000       0.15854467E-01   0.83235953E-01   0.43698875        2.2941909        1.0000000        11667.013
  5.3000000       0.14605586E-01   0.77409604E-01   0.41027090        2.1744358        1.0000000        11669.022
  5.3500000       0.12701833E-01   0.67954809E-01   0.36355823        1.9450365        1.0000000        11671.051
  5.4000000       0.11135165E-01   0.60129891E-01   0.32470141        1.7533876        1.0000000        11673.099
  5.4500000       0.92324784E-02   0.50317007E-01   0.27422769        1.4945409        1.0000000        11675.166
  5.5000000       0.78800111E-02   0.43340061E-01   0.23837034        1.3110368        1.0000000        11677.252
  5.5500000       0.85791306E-02   0.47614175E-01   0.26425867        1.4666356        1.0000000        11679.357
  5.6000000       0.11025872E-01   0.61744885E-01   0.34577136        1.9363196        1.0000000        11681.481
  5.6500000       0.13859120E-01   0.78304029E-01   0.44241776        2.4996604        1.0000000        11683.624
  5.7000000       0.17321842E-01   0.98734501E-01   0.56278666        3.2078839        1.0000000        11685.786
  5.7500000       0.19294382E-01   0.11094270       0.63792050        3.6680429        1.0000000        11687.968
  5.8000000       0.18601828E-01   0.10789061       0.62576551        3.6294400        1.0000000        11690.168
  5.8500000       0.14721186E-01   0.86118939E-01   0.50379579        2.9472054        1.0000000        11692.387
  5.9000000       0.85619911E-02   0.50515747E-01   0.29804291        1.7584532        1.0000000        11694.626
  5.9500000       0.13067100E-02   0.77749245E-02   0.46260801E-01   0.27525176        1.0000000        11696.883
  6.0000000      -0.80226823E-02  -0.48136094E-01  -0.28881656       -1.7328994        1.0000000        11699.159
  6.0500000      -0.16258366E-01  -0.98363117E-01  -0.59509686       -3.6003360        1.0000000        11701.455
  6.1000000      -0.22957820E-01  -0.14004270      -0.85426047       -5.2109888        1.0000000        11703.770
  6.1500000      -0.27207013E-01  -0.16732313       -1.0290372       -6.3285791        1.0000000        11706.103
  6.2000000      -0.27345150E-01  -0.16953993       -1.0511476       -6.5171150        1.0000000        11708.456
  6.2500000      -0.25912880E-01  -0.16195550       -1.0122219       -6.3263867        1.0000000        11710.828
  6.3000000      -0.22083469E-01  -0.13912585      -0.87649287       -5.5219051        1.0000000        11713.218
  6.3500000      -0.16079024E-01  -0.10210180      -0.64834644       -4.1169999        1.0000000        11715.628
  6.4000000      -0.10276454E-01  -0.65769306E-01  -0.42092356       -2.6939108        1.0000000        11718.057
  6.4500000      -0.53563284E-02  -0.34548318E-01  -0.22283665       -1.4372964        1.0000000        11720.505
  6.5000000      -0.96157033E-03  -0.62502072E-02  -0.40626346E-01  -0.26407125        1.0000000        11722.972
  6.5500000       0.21511062E-02   0.14089746E-01   0.92287834E-01   0.60448531        1.0000000        11725.458
  6.6000000       0.52675131E-02   0.34765587E-01   0.22945287        1.5143889        1.0000000        11727.963
  6.6500000       0.80581557E-02   0.53586735E-01   0.35635179        2.3697394        1.0000000        11730.487
  6.7000000       0.93859704E-02   0.62886002E-01   0.42133621        2.8229526        1.0000000        11733.030
  6.7500000       0.10123707E-01   0.68335021E-01   0.46126139        3.1135144        1.0000000        11735.592
  6.8000000       0.88018178E-02   0.59852361E-01   0.40699605        2.7675732        1.0000000        11738.174
  6.8500000       0.77875115E-02   0.53344454E-01   0.36540951        2.5030551        1.0000000        11740.774
  6.9000000       0.82692677E-02   0.57057947E-01   0.39369984        2.7165289        1.0000000        11743.393
  6.9500000       0.10621732E-01   0.73821036E-01   0.51305620        3.5657406        1.0000000        11746.032
  7.0000000       0.13908778E-01   0.97361445E-01   0.68153011        4.7707108        1.0000000        11748.689
  7.0500000       0.16604094E-01   0.11705887       0.82526501        5.8181183        1.0000000        11751.366
  7.1000000       0.19560353E-01   0.13887851       0.98603742        7.0008657        1.0000000        11754.061
  7.1500000       0.19257401E-01   0.13769042       0.98448651        7.0390785        1.0000000        11756.776
  7.2000000       0.13257599E-01   0.95454711E-01   0.68727392        4.9483722        1.0000000        11759.510
  7.2500000       0.62442959E-02   0.45271145E-01   0.32821580        2.3795646        1.0000000        11762.262
  7.3000000      -0.31864170E-02  -0.23260844E-01  -0.16980416       -1.2395704        1.0000000        11765.034
  7.3500000      -0.95280743E-02  -0.70031346E-01  -0.51473040       -3.7832684        1.0000000        11767.825
  7.4000000      -0.13811184E-01  -0.10220276      -0.75630042       -5.5966231        1.0000000        11770.635
  7.4500000      -0.15779674E-01  -0.11755857      -0.87581138       -6.5247948        1.0000000        11773.464
  7.5000000      -0.17494531E-01  -0.13120898      -0.98406738       -7.3805053        1.0000000        11776.312
  7.5500000      -0.18189308E-01  -0.13732928       -1.0368360       -7.8281121        1.0000000        11779.179
  7.6000000      -0.18103839E-01  -0.13758918       -1.0456778       -7.9471510        1.0000000        11782.065
  7.6500000      -0.17202712E-01  -0.13160075       -1.0067457       -7.7016049        1.0000000        11784.970
  7.7000000      -0.16267570E-01  -0.12526029      -0.96450423       -7.4266825        1.0000000        11787.894
  7.7500000      -0.14845054E-01  -0.11504917      -0.89163106       -6.9101407        1.0000000        11790.837
  7.8000000      -0.12921803E-01  -0.10079006      -0.78616248       -6.1320673        1.0000000        11793.799
  7.8500000      -0.92307926E-02  -0.72461722E-01  -0.56882452       -4.4652725        1.0000000        11796.781
  7.9000000      -0.41236303E-02  -0.32576679E-01  -0.25735577       -2.0331106        1.0000000        11799.781
  7.9500000       0.10280702E-02   0.81731582E-02   0.64976608E-01   0.51656403        1.0000000        11802.801
  8.0000000       0.94258001E-02   0.75406401E-01   0.60325121        4.8260097        1.0000000        11805.839
  8.0500000       0.17127668E-01   0.13787773        1.1099157        8.9348217        1.0000000        11808.896
  8.1000000       0.22398071E-01   0.18142437        1.4695374        11.903253        1.0000000        11811.973
  8.1500000       0.25200584E-01   0.20538476        1.6738858        13.642169        1.0000000        11815.069
  8.2000000       0.23173216E-01   0.19002037        1.5581671        12.776970        1.0000000        11818.183
  8.2500000       0.22733238E-01   0.18754922        1.5472810        12.765069        1.0000000        11821.317
  8.3000000       0.19646901E-01   0.16306928        1.3534750        11.233842        1.0000000        11824.470
  8.3500000       0.13607675E-01   0.11362409       0.94876111        7.9221553        1.0000000        11827.642
  8.4000000       0.58496710E-02   0.49137236E-01   0.41275279        3.4671234        1.0000000        11830.832
  8.4500000      -0.17374806E-02  -0.14681711E-01  -0.12406046       -1.0483109        1.0000000        11834.042
  8.5000000      -0.91853603E-02  -0.78075563E-01  -0.66364228       -5.6409594        1.0000000        11837.271
  8.5500000      -0.13228722E-01  -0.11310557      -0.96705263       -8.2683000        1.0000000        11840.519
  8.6000000      -0.14624068E-01  -0.12576699       -1.0815961       -9.3017264        1.0000000        11843.786
  8.6500000      -0.13451144E-01  -0.11635240       -1.0064482       -8.7057774        1.0000000        11847.073
  8.7000000      -0.10832591E-01  -0.94243546E-01  -0.81991885       -7.1332940        1.0000000        11850.378
  8.7500000      -0.75855448E-02  -0.66373517E-01  -0.58076828       -5.0817224        1.0000000        11853.702
  8.8000000      -0.82104043E-02  -0.72251557E-01  -0.63581371       -5.5951606        1.0000000        11857.045
  8.8500000      -0.72346530E-02  -0.64026679E-01  -0.56663611       -5.0147296        1.0000000        11860.407
  8.9000000      -0.91906817E-02  -0.81797067E-01  -0.72799390       -6.4791457        1.0000000        11863.789
  8.9500000      -0.10829164E-01  -0.96921021E-01  -0.86744314       -7.7636161        1.0000000        11867.189
  9.0000000      -0.10072935E-01  -0.90656411E-01  -0.81590770       -7.3431693        1.0000000        11870.609
  9.0500000      -0.68066000E-02  -0.61599730E-01  -0.55747756       -5.0451719        1.0000000        11874.047
  9.1000000      -0.23162990E-02  -0.21078321E-01  -0.19181272       -1.7454957        1.0000000        11877.505
  9.1500000       0.24435191E-02   0.22358200E-01   0.20457753        1.8718844        1.0000000        11880.981
  9.2000000       0.69112932E-02   0.63583898E-01   0.58497186        5.3817411        1.0000000        11884.477
  9.2500000       0.11407694E-01   0.10552117       0.97607079        9.0286548        1.0000000        11887.992
  9.3000000       0.15006929E-01   0.13956444        1.2979493        12.070928        1.0000000        11891.526
  9.3500000       0.17158260E-01   0.16042973        1.5000180        14.025168        1.0000000        11895.078
  9.4000000       0.16697290E-01   0.15695453        1.4753725        13.868502        1.0000000        11898.650
  9.4500000       0.14911254E-01   0.14091135        1.3316123        12.583736        1.0000000        11902.241
  9.5000000       0.87246079E-02   0.82883775E-01   0.78739586        7.4802607        1.0000000        11905.851
  9.5500000       0.34866780E-02   0.33297775E-01   0.31799375        3.0368403        1.0000000        11909.480
  9.6000000      -0.31698186E-02  -0.30430258E-01  -0.29213048       -2.8044526        1.0000000        11913.128
  9.6500000      -0.74483354E-02  -0.71876437E-01  -0.69360762       -6.6933135        1.0000000        11916.795
  9.7000000      -0.95870844E-02  -0.92994719E-01  -0.90204877       -8.7498731        1.0000000        11920.481
  9.7500000      -0.94013272E-02  -0.91662940E-01  -0.89371366       -8.7137082        1.0000000        11924.187
  9.8000000      -0.85231890E-02  -0.83527252E-01  -0.81856707       -8.0219573        1.0000000        11927.911
  9.8500000      -0.64102303E-02  -0.63140769E-01  -0.62193657       -6.1260752        1.0000000        11931.654
  9.9000000      -0.49713960E-02  -0.49216820E-01  -0.48724652       -4.8237406        1.0000000        11935.417
  9.9500000      -0.36098497E-02  -0.35918005E-01  -0.35738415       -3.5559723        1.0000000        11939.198
  10.000000      -0.23850027E-02  -0.23850027E-01  -0.23850027       -2.3850027        1.0000000        11942.998
  10.050000      -0.28831329E-02  -0.28975485E-01  -0.29120363       -2.9265965        1.0000000        11946.818
  10.100000      -0.44558709E-02  -0.45004296E-01  -0.45454339       -4.5908883        1.0000000        11950.656
  10.150000      -0.63260282E-02  -0.64209186E-01  -0.65172324       -6.6149909        1.0000000        11954.514
  10.200000      -0.60164554E-02  -0.61367845E-01  -0.62595202       -6.3847106        1.0000000        11958.391
  10.250000      -0.44251015E-02  -0.45357291E-01  -0.46491223       -4.7653504        1.0000000        11962.286
  10.300000       0.87886285E-04   0.90522874E-03   0.93238560E-02   0.96035717E-01    1.0000000        11966.201
  10.350000       0.40285821E-02   0.41695825E-01   0.43155179        4.4665610        1.0000000        11970.135
  10.400000       0.57477866E-02   0.59776980E-01   0.62168060        6.4654782        1.0000000        11974.088
  10.450000       0.74567476E-02   0.77923012E-01   0.81429547        8.5093877        1.0000000        11978.060
  10.500000       0.90681952E-02   0.95216049E-01   0.99976852        10.497569        1.0000000        11982.051
  10.550000       0.98827727E-02   0.10426325        1.0999773        11.604761        1.0000000        11986.061
  10.600000       0.11256679E-01   0.11932079        1.2648004        13.406884        1.0000000        11990.090
  10.650000       0.11243157E-01   0.11973962        1.2752269        13.581167        1.0000000        11994.138
  10.700000       0.94504450E-02   0.10111976        1.0819815        11.577202        1.0000000        11998.205
  10.750000       0.62713758E-02   0.67417290E-01   0.72473587        7.7909106        1.0000000        12002.291
  10.800000       0.16945503E-02   0.18301144E-01   0.19765235        2.1346454        1.0000000        12006.397
  10.850000      -0.41681564E-02  -0.45224497E-01  -0.49068580       -5.3239409        1.0000000        12010.521
  10.900000      -0.85455371E-02  -0.93146354E-01   -1.0152953       -11.066718        1.0000000        12014.664
  10.950000      -0.11596394E-01  -0.12698052       -1.3904367       -15.225281        1.0000000        12018.827
  11.000000      -0.12047828E-01  -0.13252611       -1.4577872       -16.035659        1.0000000        12023.008
  11.050000      -0.10779216E-01  -0.11911034       -1.3161693       -14.543670       0.99845862        12027.209
  11.100000      -0.92642707E-02  -0.10283340       -1.1414508       -12.670104       0.99384409        12031.428
  11.150000      -0.64171128E-02  -0.71550808E-01  -0.79779151       -8.8953753       0.98618484        12035.667
  11.200000      -0.46120384E-02  -0.51654831E-01  -0.57853410       -6.4795819       0.97552811        12039.924
  11.250000      -0.25253806E-02  -0.28410532E-01  -0.31961848       -3.5957079       0.96193958        12044.201
  11.300000      -0.11489781E-02  -0.12983452E-01  -0.14671301       -1.6578570       0.94550305        12048.497
  11.350000       0.80471489E-03   0.91335140E-02   0.10366538        1.1766021       0.92631985        12052.812
  11.400000       0.30938277E-02   0.35269636E-01   0.40207385        4.5836419       0.90450824        12057.146
  11.450000       0.50451717E-02   0.57767215E-01   0.66143462        7.5734264       0.88020271        12061.498
  11.500000       0.53696720E-02   0.61751228E-01   0.71013912        8.1665999       0.85355310        12065.870
  11.550000       0.61822397E-02   0.71404869E-01   0.82472624        9.5255880       0.82472372        12070.261
  11.600000       0.62528382E-02   0.72532923E-01   0.84138190        9.7600301       0.79389231        12074.671
  11.650000       0.74007773E-02   0.86219056E-01    1.0044520        11.701866       0.76124897        12079.101
  11.700000       0.72994152E-02   0.85403158E-01   0.99921694        11.690838       0.72699493        12083.549
  11.750000       0.55611344E-02   0.65343329E-01   0.76778412        9.0214634       0.69134140        12088.016
  11.800000       0.40373745E-02   0.47641019E-01   0.56216403        6.6335355       0.65450818        12092.502
  11.850000       0.32237214E-02   0.38201098E-01   0.45268302        5.3642937       0.61672237        12097.007
  11.900000       0.11612763E-02   0.13819188E-01   0.16444834        1.9569352       0.57821693        12101.532
  11.950000      -0.48201444E-03  -0.57600725E-02  -0.68832866E-01  -0.82255275       0.53922926        12106.075
  12.000000      -0.16740663E-02  -0.20088796E-01  -0.24106555       -2.8927866       0.49999973        12110.638
  12.050000      -0.33804130E-02  -0.40733976E-01  -0.49084441       -5.9146752       0.46077019        12115.219
  12.100000      -0.51801742E-02  -0.62680107E-01  -0.75842930       -9.1769945       0.42178252        12119.820
  12.150000      -0.56989442E-02  -0.69242172E-01  -0.84129239       -10.221702       0.38327709        12124.439
  12.200000      -0.72511558E-02  -0.88464101E-01   -1.0792620       -13.166997       0.34549129        12129.078
  12.250000      -0.74475224E-02  -0.91232149E-01   -1.1175938       -13.690524       0.30865809        12133.736
  12.300000      -0.73231617E-02  -0.90074889E-01   -1.1079211       -13.627430       0.27300458        12138.412
  12.350000      -0.58815867E-02  -0.72637595E-01  -0.89707430       -11.078868       0.23875057        12143.108
  12.400000      -0.48008870E-02  -0.59530999E-01  -0.73818439       -9.1534864       0.20610724        12147.823
  12.450000      -0.31835087E-02  -0.39634684E-01  -0.49345181       -6.1434751       0.17527586        12152.557
  12.500000      -0.17527290E-02  -0.21909112E-01  -0.27386390       -3.4232988       0.14644651        12157.310
  12.550000       0.43332534E-03   0.54382331E-02   0.68249825E-01   0.85653530       0.11979694        12162.082
  12.600000       0.24261377E-02   0.30569335E-01   0.38517363        4.8531877       0.95491438E-01    12166.873
  12.650000       0.39746294E-02   0.50279062E-01   0.63603013        8.0457812       0.73679868E-01    12171.683
  12.700000       0.47100512E-02   0.59817651E-01   0.75968417        9.6479889       0.54496700E-01    12176.512
  12.750000       0.62761390E-02   0.80020772E-01    1.0202648        13.008377       0.38060207E-01    12181.361
  12.800000       0.67877509E-02   0.86883211E-01    1.1121051        14.234945       0.24471725E-01    12186.228
  12.850000       0.60478378E-02   0.77714716E-01   0.99863410        12.832448       0.13815030E-01    12191.114
  12.900000       0.62491821E-02   0.80614450E-01    1.0399264        13.415051       0.61558254E-02    12196.019
  12.950000       0.54973422E-02   0.71190581E-01   0.92191803        11.938838       0.15413321E-02    12200.944
  13.000000       0.40271259E-02   0.52352637E-01   0.68058428        8.8475956       0.10693950E-25    12205.887
  13.050000       0.19885316E-02   0.25950337E-01   0.33865190        4.4194073        0.0000000        12210.850
  13.100000      -0.38309995E-03  -0.50186093E-02  -0.65743782E-01  -0.86124355        0.0000000        12215.831
  13.150000      -0.13199862E-02  -0.17357819E-01  -0.22825532       -3.0015575        0.0000000        12220.832
  13.200000      -0.17912071E-02  -0.23643934E-01  -0.31209992       -4.1197190        0.0000000        12225.852
  13.250000      -0.21727481E-02  -0.28788912E-01  -0.38145308       -5.0542534        0.0000000        12230.890
  13.300000      -0.27014389E-02  -0.35929137E-01  -0.47785753       -6.3555051        0.0000000        12235.948
  13.350000      -0.31539394E-02  -0.42105090E-01  -0.56210296       -7.5040745        0.0000000        12241.025
  13.400000      -0.27941565E-02  -0.37441697E-01  -0.50171875       -6.7230312        0.0000000        12246.121
  13.450000      -0.45020340E-02  -0.60552357E-01  -0.81442920       -10.954073        0.0000000        12251.236
  13.500000      -0.52044109E-02  -0.70259547E-01  -0.94850388       -12.804802        0.0000000        12256.370
  13.550000      -0.63939434E-02  -0.86637934E-01   -1.1739440       -15.906941        0.0000000        12261.523
  13.600000      -0.57588447E-02  -0.78320288E-01   -1.0651559       -14.486121        0.0000000        12266.695
  13.650000      -0.48466985E-02  -0.66157434E-01  -0.90304898       -12.326619        0.0000000        12271.886
  13.700000      -0.23500933E-02  -0.32196279E-01  -0.44108902       -6.0429195        0.0000000        12277.096
  13.750000      -0.12889659E-02  -0.17723281E-01  -0.24369512       -3.3508078        0.0000000        12282.325
  13.800000       0.13331193E-02   0.18397047E-01   0.25387925        3.5035336        0.0000000        12287.573
  13.850000       0.35866312E-02   0.49674842E-01   0.68799656        9.5287524        0.0000000        12292.841
  13.900000       0.56135177E-02   0.78027896E-01    1.0845878        15.075770        0.0000000        12298.127
  13.950000       0.50728244E-02   0.70765901E-01   0.98718432        13.771221        0.0000000        12303.432
  14.000000       0.45717575E-02   0.64004605E-01   0.89606447        12.544903        0.0000000        12308.757
  14.050000       0.48372116E-02   0.67962822E-01   0.95487766        13.416031        0.0000000        12314.100
  14.100000       0.75406080E-02   0.10632257        1.4991483        21.137991        0.0000000        12319.463
  14.150000       0.54221898E-02   0.76723986E-01    1.0856444        15.361868        0.0000000        12324.845
  14.200000       0.34499209E-02   0.48988877E-01   0.69564205        9.8781171        0.0000000        12330.245
  14.250000       0.12178035E-02   0.17353699E-01   0.24729021        3.5238855        0.0000000        12335.665
  14.300000       0.27555941E-03   0.39404995E-02   0.56349143E-01   0.80579274        0.0000000        12341.104
  14.350000      -0.11329922E-02  -0.16258438E-01  -0.23330859       -3.3479783        0.0000000        12346.561
  14.400000      -0.28320185E-02  -0.40781066E-01  -0.58724736       -8.4563619        0.0000000        12352.038
  14.450000      -0.19739226E-02  -0.28523181E-01  -0.41215997       -5.9557115        0.0000000        12357.534
  14.500000      -0.18968934E-02  -0.27504954E-01  -0.39882183       -5.7829166        0.0000000        12363.049
  14.550000      -0.18105695E-02  -0.26343786E-01  -0.38330209       -5.5770455        0.0000000        12368.583
  14.600000      -0.31355621E-02  -0.45779206E-01  -0.66837641       -9.7582956        0.0000000        12374.136
  14.650000      -0.24285280E-02  -0.35577935E-01  -0.52121674       -7.6358253        0.0000000        12379.708
  14.700000      -0.47506880E-02  -0.69835113E-01   -1.0265762       -15.090670        0.0000000        12385.299
  14.750000      -0.47947118E-02  -0.70721999E-01   -1.0431495       -15.386455        0.0000000        12390.910
  14.800000      -0.45752307E-02  -0.67713414E-01   -1.0021585       -14.831946        0.0000000        12396.539
  14.850000      -0.20454609E-02  -0.30375094E-01  -0.45107015       -6.6983917        0.0000000        12402.187
  14.900000      -0.10347629E-02  -0.15417968E-01  -0.22972772       -3.4229431        0.0000000        12407.855
  14.950000      -0.26890678E-02  -0.40201564E-01  -0.60101339       -8.9851501        0.0000000        12413.541
  15.000000      -0.14797291E-02  -0.22195936E-01  -0.33293904       -4.9940856        0.0000000        12419.246
  15.050000       0.92886807E-03   0.13979465E-01   0.21039094        3.1663837        0.0000000        12424.971
  15.100000       0.18337630E-02   0.27689821E-01   0.41811629        6.3135561        0.0000000        12430.714
  15.150000       0.18573865E-02   0.28139406E-01   0.42631200        6.4586268        0.0000000        12436.477
  15.200000       0.35770163E-02   0.54370647E-01   0.82643384        12.561794        0.0000000        12442.259
  15.250000       0.36861250E-02   0.56213406E-01   0.85725444        13.073130        0.0000000        12448.059
  15.300000       0.34837006E-02   0.53300619E-01   0.81549947        12.477142        0.0000000        12453.879
  15.350000       0.37092074E-02   0.56936334E-01   0.87397272        13.415481        0.0000000        12459.718
  15.400000       0.32084115E-02   0.49409537E-01   0.76090687        11.717966        0.0000000        12465.576
  15.450000       0.24326341E-02   0.37584197E-01   0.58067584        8.9714417        0.0000000        12471.453
  15.500000       0.11563734E-02   0.17923787E-01   0.27781870        4.3061898        0.0000000        12477.349
  15.550000       0.77616697E-03   0.12069396E-01   0.18767911        2.9184102        0.0000000        12483.264
  15.600000       0.21376321E-03   0.33347061E-02   0.52021416E-01   0.81153408        0.0000000        12489.198
  15.650000      -0.10331676E-02  -0.16169073E-01  -0.25304599       -3.9601697        0.0000000        12495.151
  15.700000      -0.11417406E-02  -0.17925327E-01  -0.28142764       -4.4184139        0.0000000        12501.123
  15.750000      -0.18241887E-02  -0.28730972E-01  -0.45251280       -7.1270766        0.0000000        12507.114
  15.800000      -0.23367728E-02  -0.36921010E-01  -0.58335195       -9.2169609        0.0000000        12513.124
  15.850000      -0.20027635E-02  -0.31743802E-01  -0.50313926       -7.9747572        0.0000000        12519.154
  15.900000      -0.21408534E-02  -0.34039569E-01  -0.54122914       -8.6055433        0.0000000        12525.202
